Repository: crystalfp/STMng

# See The Molecule new generation (STMng)
<div align="center">
</div>

**See The Molecule new generation** (STMng) is a chemical and crystallographic structures visualization and analysis tool that implements some of the functionalities of the old STM4 visualization tool.

STMng primary use is to analyze the results of the [USPEX](https://uspex-team.org/) computational material discovery system, but it is useful also as a general crystallographic visualization tool.

### First a quick remainder
Similarly to what Richard Hamming — of the “Numerical methods for scientists and engineers” fame — said in 1962: *“The purpose of computing is insight, not numbers”,* for every visualization tool we should remember that: *“The purpose of visualization is insight, not images”.*

So, remember: goal of STMng is to help your understanding, not to provide fancy images only!

### Highlights
- Unlike its predecessor, STMng is built on top of open source framework and libraries.
- STMng is multiplatform: currently is available for Windows and Linux. For Apple, I need help.
- The tool is stable and used in actual research. This repository, instead, is under development 🚧.
- STMng could read various file formats for analysis and visualization.
- The available computational functions (called nodes) could be combined in user defined projects.
- The resulting visualization could be captured as images, movies and STL files.
- STMng can match your loaded structure to a collection of prototypes.
- You can perform fingerprint computation and analysis of a set of loaded structures.
- STMng could compute the crystal shape starting from the crystal structure.

## Documentation

A quick video tutorial [is available](https://www.youtube.com/watch?v=2t7hD9XwINQ).

You can access the documentation from within STMng with the F1 key. Specifically, you can access the documentation of the selected node by pushing Ctrl-F1. As soon as I understand how to create GitHub pages, I will put also this documentation online.

### Windows (Windows 11)
- Download `STMng-<version>-setup.exe`
- Execute it as Administrator
- Select an installation directory (normally: "C:\Program Files\STMng")
- Run STMng from the start menu

### Linux (Ubuntu 22)
- Download `STMng-<version>.AppImage`
- Verify you have the package **fuse** installed
- Install **SPGlib** shared libraries (see [How to install spglib C-API](https://spglib.readthedocs.io/en/latest/install.html))
- `chmod a+x ./STMng-<version>.AppImage`
- Run `./STMng-<version>.AppImage`\
  Sometimes this step fails with: “The SUID sandbox helper binary was found, but is not configured correctly. Rather than run without sandboxing I’m aborting now. You need to make sure that /tmp/.mount_STMng-*nnnn*/chrome-sandbox is owned by root and has mode 4755.” So do what suggested.

## Implementation & development

**STMng** is an [ElectronJS](https://www.electronjs.org/) multiplatform application written in [Typescript](https://www.typescriptlang.org/) with small interface parts written in [C++](https://isocpp.org/).

The user interface is based on the [Vue](https://vuejs.org/) framework and is done using the [Vuetify](https://vuetifyjs.com/en/) widgets.

The 3D viewer uses the [three.js](https://threejs.org/) interface to WebGL that is provided by the Chromium browser integrated inside ElectronJS.

The development toolchain is based on [Vite](https://vite.dev/), the final build for production is done by [electron-builder](https://www.electron.build/). The bundling of the code for the parallel computations is done by [Rolldown](https://rolldown.rs/).

Credits for specific libraries used are listed in the respective node documentation pages.

File: public/StructureCollection/ferritungstite.cif
data_ferritungstite
_chemical_name_mineral ferritungstite
_publ_section_comment
;
ferritungstite: Ercit and Robinson: Can Min 32 (1994) 567-574
A refinement of the structure of ferritungstite from Kalzas mountain, Yukon, and
observations on the tungsten pyrochlores
;
_cell_length_a 10.352
_cell_length_b 10.352
_cell_length_c 10.352
_cell_angle_alpha 90
_cell_angle_beta 90
_cell_angle_gamma 90
_cell_volume 1109.36
_symmetry_space_group_name_H-M 'F d -3 m 1'
_symmetry_Int_Tables_number 227

loop_
_symmetry_equiv_pos_site_id
_symmetry_equiv_pos_as_xyz
1 'x, y, z'
2 'x, y+1/2, z+1/2'
3 'x+1/2, y, z+1/2'
4 'x+1/2, y+1/2, z'
5 '-y+1/4, x+1/4, z+1/4'
6 '-y+1/4, x+3/4, z+3/4'
7 '-y+3/4, x+1/4, z+3/4'
8 '-y+3/4, x+3/4, z+1/4'
9 '-x, -y+1/2, z+1/2'
10 '-x, -y+1, z+1'
11 '-x+1/2, -y+1/2, z+1'
12 '-x+1/2, -y+1, z+1/2'
13 'y+3/4, -x+1/4, z+3/4'
14 'y+3/4, -x+3/4, z+5/4'
15 'y+5/4, -x+1/4, z+5/4'
16 'y+5/4, -x+3/4, z+3/4'
17 'x, -y, -z'
18 'x, -y+1/2, -z+1/2'
19 'x+1/2, -y, -z+1/2'
20 'x+1/2, -y+1/2, -z'
21 '-y+1/4, -x+3/4, -z+3/4'
22 '-y+1/4, -x+5/4, -z+5/4'
23 '-y+3/4, -x+3/4, -z+5/4'
24 '-y+3/4, -x+5/4, -z+3/4'
25 '-x, y+1/2, -z+1/2'
26 '-x, y+1, -z+1'
27 '-x+1/2, y+1/2, -z+1'
28 '-x+1/2, y+1, -z+1/2'
29 'y+3/4, x+3/4, -z+1/4'
30 'y+3/4, x+5/4, -z+3/4'
31 'y+5/4, x+3/4, -z+3/4'
32 'y+5/4, x+5/4, -z+1/4'
33 'z, x, y'
34 'z, x+1/2, y+1/2'
35 'z+1/2, x, y+1/2'
36 'z+1/2, x+1/2, y'
37 'z+1/4, -y+1/4, x+1/4'
38 'z+1/4, -y+3/4, x+3/4'
39 'z+3/4, -y+1/4, x+3/4'
40 'z+3/4, -y+3/4, x+1/4'
41 'z+1/2, -x, -y+1/2'
42 'z+1/2, -x+1/2, -y+1'
43 'z+1, -x, -y+1'
44 'z+1, -x+1/2, -y+1/2'
45 'z+3/4, y+3/4, -x+1/4'
46 'z+3/4, y+5/4, -x+3/4'
47 'z+5/4, y+3/4, -x+3/4'
48 'z+5/4, y+5/4, -x+1/4'
49 '-z, x, -y'
50 '-z, x+1/2, -y+1/2'
51 '-z+1/2, x, -y+1/2'
52 '-z+1/2, x+1/2, -y'
53 '-z+3/4, -y+1/4, -x+3/4'
54 '-z+3/4, -y+3/4, -x+5/4'
55 '-z+5/4, -y+1/4, -x+5/4'
56 '-z+5/4, -y+3/4, -x+3/4'
57 '-z+1/2, -x, y+1/2'
58 '-z+1/2, -x+1/2, y+1'
59 '-z+1, -x, y+1'
60 '-z+1, -x+1/2, y+1/2'
61 '-z+1/4, y+3/4, x+3/4'
62 '-z+1/4, y+5/4, x+5/4'
63 '-z+3/4, y+3/4, x+5/4'
64 '-z+3/4, y+5/4, x+3/4'
65 '-x+1/4, z+1/4, y+1/4'
66 '-x+1/4, z+3/4, y+3/4'
67 '-x+3/4, z+1/4, y+3/4'
68 '-x+3/4, z+3/4, y+1/4'
69 'y, z+1/2, x+1/2'
70 'y, z+1, x+1'
71 'y+1/2, z+1/2, x+1'
72 'y+1/2, z+1, x+1/2'
73 'x+1/4, z+3/4, -y+3/4'
74 'x+1/4, z+5/4, -y+5/4'
75 'x+3/4, z+3/4, -y+5/4'
76 'x+3/4, z+5/4, -y+3/4'
77 '-y+1/2, z, -x+1/2'
78 '-y+1/2, z+1/2, -x+1'
79 '-y+1, z, -x+1'
80 '-y+1, z+1/2, -x+1/2'
81 '-x+1/4, -z+1/4, -y+1/4'
82 '-x+1/4, -z+3/4, -y+3/4'
83 '-x+3/4, -z+1/4, -y+3/4'
84 '-x+3/4, -z+3/4, -y+1/4'
85 'y, -z, -x'
86 'y, -z+1/2, -x+1/2'
87 'y+1/2, -z, -x+1/2'
88 'y+1/2, -z+1/2, -x'
89 'x+1/4, -z+3/4, y+3/4'
90 'x+1/4, -z+5/4, y+5/4'
91 'x+3/4, -z+3/4, y+5/4'
92 'x+3/4, -z+5/4, y+3/4'
93 '-y+1/2, -z+1/2, x'
94 '-y+1/2, -z+1, x+1/2'
95 '-y+1, -z+1/2, x+1/2'
96 '-y+1, -z+1, x'
97 '-x+1/4, -y+1/4, -z+1/4'
98 '-x+1/4, -y+3/4, -z+3/4'
99 '-x+3/4, -y+1/4, -z+3/4'
100 '-x+3/4, -y+3/4, -z+1/4'
101 'y, -x, -z'
102 'y, -x+1/2, -z+1/2'
103 'y+1/2, -x, -z+1/2'
104 'y+1/2, -x+1/2, -z'
105 'x+1/4, y+3/4, -z+3/4'
106 'x+1/4, y+5/4, -z+5/4'
107 'x+3/4, y+3/4, -z+5/4'
108 'x+3/4, y+5/4, -z+3/4'
109 '-y+1/2, x, -z+1/2'
110 '-y+1/2, x+1/2, -z+1'
111 '-y+1, x, -z+1'
112 '-y+1, x+1/2, -z+1/2'
113 '-x+1/4, y+1/4, z+1/4'
114 '-x+1/4, y+3/4, z+3/4'
115 '-x+3/4, y+1/4, z+3/4'
116 '-x+3/4, y+3/4, z+1/4'
117 'y, x+1/2, z+1/2'
118 'y, x+1, z+1'
119 'y+1/2, x+1/2, z+1'
120 'y+1/2, x+1, z+1/2'
121 'x+1/4, -y+3/4, z+3/4'
122 'x+1/4, -y+5/4, z+5/4'
123 'x+3/4, -y+3/4, z+5/4'
124 'x+3/4, -y+5/4, z+3/4'
125 '-y+1/2, -x+1/2, z'
126 '-y+1/2, -x+1, z+1/2'
127 '-y+1, -x+1/2, z+1/2'
128 '-y+1, -x+1, z'
129 '-z+1/4, -x+1/4, -y+1/4'
130 '-z+1/4, -x+3/4, -y+3/4'
131 '-z+3/4, -x+1/4, -y+3/4'
132 '-z+3/4, -x+3/4, -y+1/4'
133 '-z, y, -x'
134 '-z, y+1/2, -x+1/2'
135 '-z+1/2, y, -x+1/2'
136 '-z+1/2, y+1/2, -x'
137 '-z+3/4, x+1/4, y+3/4'
138 '-z+3/4, x+3/4, y+5/4'
139 '-z+5/4, x+1/4, y+5/4'
140 '-z+5/4, x+3/4, y+3/4'
141 '-z+1/2, -y+1/2, x'
142 '-z+1/2, -y+1, x+1/2'
143 '-z+1, -y+1/2, x+1/2'
144 '-z+1, -y+1, x'
145 'z+1/4, -x+1/4, y+1/4'
146 'z+1/4, -x+3/4, y+3/4'
147 'z+3/4, -x+1/4, y+3/4'
148 'z+3/4, -x+3/4, y+1/4'
149 'z+1/2, y, x+1/2'
150 'z+1/2, y+1/2, x+1'
151 'z+1, y, x+1'
152 'z+1, y+1/2, x+1/2'
153 'z+3/4, x+1/4, -y+3/4'
154 'z+3/4, x+3/4, -y+5/4'
155 'z+5/4, x+1/4, -y+5/4'
156 'z+5/4, x+3/4, -y+3/4'
157 'z, -y+1/2, -x+1/2'
158 'z, -y+1, -x+1'
159 'z+1/2, -y+1/2, -x+1'
160 'z+1/2, -y+1, -x+1/2'
161 'x, -z, -y'
162 'x, -z+1/2, -y+1/2'
163 'x+1/2, -z, -y+1/2'
164 'x+1/2, -z+1/2, -y'
165 '-y+1/4, -z+3/4, -x+3/4'
166 '-y+1/4, -z+5/4, -x+5/4'
167 '-y+3/4, -z+3/4, -x+5/4'
168 '-y+3/4, -z+5/4, -x+3/4'
169 '-x, -z+1/2, y+1/2'
170 '-x, -z+1, y+1'
171 '-x+1/2, -z+1/2, y+1'
172 '-x+1/2, -z+1, y+1/2'
173 'y+3/4, -z+1/4, x+3/4'
174 'y+3/4, -z+3/4, x+5/4'
175 'y+5/4, -z+1/4, x+5/4'
176 'y+5/4, -z+3/4, x+3/4'
177 'x, z, y'
178 'x, z+1/2, y+1/2'
179 'x+1/2, z, y+1/2'
180 'x+1/2, z+1/2, y'
181 '-y+1/4, z+1/4, x+1/4'
182 '-y+1/4, z+3/4, x+3/4'
183 '-y+3/4, z+1/4, x+3/4'
184 '-y+3/4, z+3/4, x+1/4'
185 '-x, z+1/2, -y+1/2'
186 '-x, z+1, -y+1'
187 '-x+1/2, z+1/2, -y+1'
188 '-x+1/2, z+1, -y+1/2'
189 'y+3/4, z+3/4, -x+1/4'
190 'y+3/4, z+5/4, -x+3/4'
191 'y+5/4, z+3/4, -x+3/4'
192 'y+5/4, z+5/4, -x+1/4'

loop_
_atom_site_label
_atom_site_type_symbol
_atom_site_fract_x
_atom_site_fract_y
_atom_site_fract_z
_atom_site_occupancy
Fe1 Fe 0.125000 0.125000 0.125000 1
Na1 Na 0.625000 0.625000 0.625000 1
O1 O 0.435100 0.250000 0.250000 1

File: public/StructureCollection/ideal_perovskite.cif
data_ideal_perovskite
_chemical_name_mineral 'ideal perovskite'
_publ_section_comment
;
ideal perovskite: Megaw, Crystal Structures (1973) p286
SrTiO3
;
_cell_length_a 3.905
_cell_length_b 3.905
_cell_length_c 3.905
_cell_angle_alpha 90
_cell_angle_beta 90
_cell_angle_gamma 90
_cell_volume 59.5474
_symmetry_space_group_name_H-M 'P m -3 m'
_symmetry_Int_Tables_number 221

loop_
_symmetry_equiv_pos_site_id
_symmetry_equiv_pos_as_xyz
1 'x, y, z'
2 '-y, x, z'
3 '-x, -y, z'
4 'y, -x, z'
5 'x, -y, -z'
6 '-y, -x, -z'
7 '-x, y, -z'
8 'y, x, -z'
9 'z, x, y'
10 'z, -y, x'
11 'z, -x, -y'
12 'z, y, -x'
13 '-z, x, -y'
14 '-z, -y, -x'
15 '-z, -x, y'
16 '-z, y, x'
17 '-x, z, y'
18 'y, z, x'
19 'x, z, -y'
20 '-y, z, -x'
21 '-x, -z, -y'
22 'y, -z, -x'
23 'x, -z, y'
24 '-y, -z, x'
25 '-x, -y, -z'
26 'y, -x, -z'
27 'x, y, -z'
28 '-y, x, -z'
29 '-x, y, z'
30 'y, x, z'
31 'x, -y, z'
32 '-y, -x, z'
33 '-z, -x, -y'
34 '-z, y, -x'
35 '-z, x, y'
36 '-z, -y, x'
37 'z, -x, y'
38 'z, y, x'
39 'z, x, -y'
40 'z, -y, -x'
41 'x, -z, -y'
42 '-y, -z, -x'
43 '-x, -z, y'
44 'y, -z, x'
45 'x, z, y'
46 '-y, z, x'
47 '-x, z, -y'
48 'y, z, -x'

loop_
_atom_site_label
_atom_site_type_symbol
_atom_site_fract_x
_atom_site_fract_y
_atom_site_fract_z
_atom_site_occupancy
Ti1 Ti 0.000000 0.000000 0.000000 1
Sr1 Sr 0.500000 0.500000 0.500000 1
O1 O 0.500000 0.000000 0.000000 1

File: public/StructureCollection/magnesioferrite.cif
data_Magnesioferrite
_chemical_name_mineral Magnesioferrite
_publ_section_comment
;
Magnesioferrite
O'Neil H St C, Annersten H, Virgo D
American Mineralogist 77 (1992) 725-740
The temperature dependence of the cation distribution in magnesioferrite
(MgFe2O4) from powder XRD structural refinements and Mossbauer spectroscopy
batch 1, anneal T = 750 C using Rietveld method
;
_cell_length_a 8.3914
_cell_length_b 8.3914
_cell_length_c 8.3914
_cell_angle_alpha 90
_cell_angle_beta 90
_cell_angle_gamma 90
_cell_volume 590.885
_symmetry_space_group_name_H-M 'F d -3 m 1'
_symmetry_Int_Tables_number 227

loop_
_symmetry_equiv_pos_site_id
_symmetry_equiv_pos_as_xyz
1 'x, y, z'
2 'x, y+1/2, z+1/2'
3 'x+1/2, y, z+1/2'
4 'x+1/2, y+1/2, z'
5 '-y+1/4, x+1/4, z+1/4'
6 '-y+1/4, x+3/4, z+3/4'
7 '-y+3/4, x+1/4, z+3/4'
8 '-y+3/4, x+3/4, z+1/4'
9 '-x, -y+1/2, z+1/2'
10 '-x, -y+1, z+1'
11 '-x+1/2, -y+1/2, z+1'
12 '-x+1/2, -y+1, z+1/2'
13 'y+3/4, -x+1/4, z+3/4'
14 'y+3/4, -x+3/4, z+5/4'
15 'y+5/4, -x+1/4, z+5/4'
16 'y+5/4, -x+3/4, z+3/4'
17 'x, -y, -z'
18 'x, -y+1/2, -z+1/2'
19 'x+1/2, -y, -z+1/2'
20 'x+1/2, -y+1/2, -z'
21 '-y+1/4, -x+3/4, -z+3/4'
22 '-y+1/4, -x+5/4, -z+5/4'
23 '-y+3/4, -x+3/4, -z+5/4'
24 '-y+3/4, -x+5/4, -z+3/4'
25 '-x, y+1/2, -z+1/2'
26 '-x, y+1, -z+1'
27 '-x+1/2, y+1/2, -z+1'
28 '-x+1/2, y+1, -z+1/2'
29 'y+3/4, x+3/4, -z+1/4'
30 'y+3/4, x+5/4, -z+3/4'
31 'y+5/4, x+3/4, -z+3/4'
32 'y+5/4, x+5/4, -z+1/4'
33 'z, x, y'
34 'z, x+1/2, y+1/2'
35 'z+1/2, x, y+1/2'
36 'z+1/2, x+1/2, y'
37 'z+1/4, -y+1/4, x+1/4'
38 'z+1/4, -y+3/4, x+3/4'
39 'z+3/4, -y+1/4, x+3/4'
40 'z+3/4, -y+3/4, x+1/4'
41 'z+1/2, -x, -y+1/2'
42 'z+1/2, -x+1/2, -y+1'
43 'z+1, -x, -y+1'
44 'z+1, -x+1/2, -y+1/2'
45 'z+3/4, y+3/4, -x+1/4'
46 'z+3/4, y+5/4, -x+3/4'
47 'z+5/4, y+3/4, -x+3/4'
48 'z+5/4, y+5/4, -x+1/4'
49 '-z, x, -y'
50 '-z, x+1/2, -y+1/2'
51 '-z+1/2, x, -y+1/2'
52 '-z+1/2, x+1/2, -y'
53 '-z+3/4, -y+1/4, -x+3/4'
54 '-z+3/4, -y+3/4, -x+5/4'
55 '-z+5/4, -y+1/4, -x+5/4'
56 '-z+5/4, -y+3/4, -x+3/4'
57 '-z+1/2, -x, y+1/2'
58 '-z+1/2, -x+1/2, y+1'
59 '-z+1, -x, y+1'
60 '-z+1, -x+1/2, y+1/2'
61 '-z+1/4, y+3/4, x+3/4'
62 '-z+1/4, y+5/4, x+5/4'
63 '-z+3/4, y+3/4, x+5/4'
64 '-z+3/4, y+5/4, x+3/4'
65 '-x+1/4, z+1/4, y+1/4'
66 '-x+1/4, z+3/4, y+3/4'
67 '-x+3/4, z+1/4, y+3/4'
68 '-x+3/4, z+3/4, y+1/4'
69 'y, z+1/2, x+1/2'
70 'y, z+1, x+1'
71 'y+1/2, z+1/2, x+1'
72 'y+1/2, z+1, x+1/2'
73 'x+1/4, z+3/4, -y+3/4'
74 'x+1/4, z+5/4, -y+5/4'
75 'x+3/4, z+3/4, -y+5/4'
76 'x+3/4, z+5/4, -y+3/4'
77 '-y+1/2, z, -x+1/2'
78 '-y+1/2, z+1/2, -x+1'
79 '-y+1, z, -x+1'
80 '-y+1, z+1/2, -x+1/2'
81 '-x+1/4, -z+1/4, -y+1/4'
82 '-x+1/4, -z+3/4, -y+3/4'
83 '-x+3/4, -z+1/4, -y+3/4'
84 '-x+3/4, -z+3/4, -y+1/4'
85 'y, -z, -x'
86 'y, -z+1/2, -x+1/2'
87 'y+1/2, -z, -x+1/2'
88 'y+1/2, -z+1/2, -x'
89 'x+1/4, -z+3/4, y+3/4'
90 'x+1/4, -z+5/4, y+5/4'
91 'x+3/4, -z+3/4, y+5/4'
92 'x+3/4, -z+5/4, y+3/4'
93 '-y+1/2, -z+1/2, x'
94 '-y+1/2, -z+1, x+1/2'
95 '-y+1, -z+1/2, x+1/2'
96 '-y+1, -z+1, x'
97 '-x+1/4, -y+1/4, -z+1/4'
98 '-x+1/4, -y+3/4, -z+3/4'
99 '-x+3/4, -y+1/4, -z+3/4'
100 '-x+3/4, -y+3/4, -z+1/4'
101 'y, -x, -z'
102 'y, -x+1/2, -z+1/2'
103 'y+1/2, -x, -z+1/2'
104 'y+1/2, -x+1/2, -z'
105 'x+1/4, y+3/4, -z+3/4'
106 'x+1/4, y+5/4, -z+5/4'
107 'x+3/4, y+3/4, -z+5/4'
108 'x+3/4, y+5/4, -z+3/4'
109 '-y+1/2, x, -z+1/2'
110 '-y+1/2, x+1/2, -z+1'
111 '-y+1, x, -z+1'
112 '-y+1, x+1/2, -z+1/2'
113 '-x+1/4, y+1/4, z+1/4'
114 '-x+1/4, y+3/4, z+3/4'
115 '-x+3/4, y+1/4, z+3/4'
116 '-x+3/4, y+3/4, z+1/4'
117 'y, x+1/2, z+1/2'
118 'y, x+1, z+1'
119 'y+1/2, x+1/2, z+1'
120 'y+1/2, x+1, z+1/2'
121 'x+1/4, -y+3/4, z+3/4'
122 'x+1/4, -y+5/4, z+5/4'
123 'x+3/4, -y+3/4, z+5/4'
124 'x+3/4, -y+5/4, z+3/4'
125 '-y+1/2, -x+1/2, z'
126 '-y+1/2, -x+1, z+1/2'
127 '-y+1, -x+1/2, z+1/2'
128 '-y+1, -x+1, z'
129 '-z+1/4, -x+1/4, -y+1/4'
130 '-z+1/4, -x+3/4, -y+3/4'
131 '-z+3/4, -x+1/4, -y+3/4'
132 '-z+3/4, -x+3/4, -y+1/4'
133 '-z, y, -x'
134 '-z, y+1/2, -x+1/2'
135 '-z+1/2, y, -x+1/2'
136 '-z+1/2, y+1/2, -x'
137 '-z+3/4, x+1/4, y+3/4'
138 '-z+3/4, x+3/4, y+5/4'
139 '-z+5/4, x+1/4, y+5/4'
140 '-z+5/4, x+3/4, y+3/4'
141 '-z+1/2, -y+1/2, x'
142 '-z+1/2, -y+1, x+1/2'
143 '-z+1, -y+1/2, x+1/2'
144 '-z+1, -y+1, x'
145 'z+1/4, -x+1/4, y+1/4'
146 'z+1/4, -x+3/4, y+3/4'
147 'z+3/4, -x+1/4, y+3/4'
148 'z+3/4, -x+3/4, y+1/4'
149 'z+1/2, y, x+1/2'
150 'z+1/2, y+1/2, x+1'
151 'z+1, y, x+1'
152 'z+1, y+1/2, x+1/2'
153 'z+3/4, x+1/4, -y+3/4'
154 'z+3/4, x+3/4, -y+5/4'
155 'z+5/4, x+1/4, -y+5/4'
156 'z+5/4, x+3/4, -y+3/4'
157 'z, -y+1/2, -x+1/2'
158 'z, -y+1, -x+1'
159 'z+1/2, -y+1/2, -x+1'
160 'z+1/2, -y+1, -x+1/2'
161 'x, -z, -y'
162 'x, -z+1/2, -y+1/2'
163 'x+1/2, -z, -y+1/2'
164 'x+1/2, -z+1/2, -y'
165 '-y+1/4, -z+3/4, -x+3/4'
166 '-y+1/4, -z+5/4, -x+5/4'
167 '-y+3/4, -z+3/4, -x+5/4'
168 '-y+3/4, -z+5/4, -x+3/4'
169 '-x, -z+1/2, y+1/2'
170 '-x, -z+1, y+1'
171 '-x+1/2, -z+1/2, y+1'
172 '-x+1/2, -z+1, y+1/2'
173 'y+3/4, -z+1/4, x+3/4'
174 'y+3/4, -z+3/4, x+5/4'
175 'y+5/4, -z+1/4, x+5/4'
176 'y+5/4, -z+3/4, x+3/4'
177 'x, z, y'
178 'x, z+1/2, y+1/2'
179 'x+1/2, z, y+1/2'
180 'x+1/2, z+1/2, y'
181 '-y+1/4, z+1/4, x+1/4'
182 '-y+1/4, z+3/4, x+3/4'
183 '-y+3/4, z+1/4, x+3/4'
184 '-y+3/4, z+3/4, x+1/4'
185 '-x, z+1/2, -y+1/2'
186 '-x, z+1, -y+1'
187 '-x+1/2, z+1/2, -y+1'
188 '-x+1/2, z+1, -y+1/2'
189 'y+3/4, z+3/4, -x+1/4'
190 'y+3/4, z+5/4, -x+3/4'
191 'y+5/4, z+3/4, -x+3/4'
192 'y+5/4, z+5/4, -x+1/4'

loop_
_atom_site_label
_atom_site_type_symbol
_atom_site_fract_x
_atom_site_fract_y
_atom_site_fract_z
_atom_site_occupancy
Mg1 Mg 0.250000 0.250000 0.250000 1
Mg2 Mg 0.625000 0.625000 0.625000 1
O1 O 0.381300 0.381300 0.381300 1

File: public/StructureCollection/zeolite-x.cif
data_zeolite-x
_chemical_name_mineral zeolite-x
_publ_section_comment
;
zeolite-x: Calligaris et al., Zeolites 6 (1986) 439-444
Crystal structures of the hydrated and partially dehydrated forms of Cd-X
exchanged zeolites     pd-Cd-X
;
_cell_length_a 24.818
_cell_length_b 24.818
_cell_length_c 24.818
_cell_angle_alpha 90
_cell_angle_beta 90
_cell_angle_gamma 90
_cell_volume 15286.2
_symmetry_space_group_name_H-M 'F d -3 c 1'
_symmetry_Int_Tables_number 228

loop_
_symmetry_equiv_pos_site_id
_symmetry_equiv_pos_as_xyz
1 'x, y, z'
2 'x, y+1/2, z+1/2'
3 'x+1/2, y, z+1/2'
4 'x+1/2, y+1/2, z'
5 '-y+1/4, x+1/4, z+1/4'
6 '-y+1/4, x+3/4, z+3/4'
7 '-y+3/4, x+1/4, z+3/4'
8 '-y+3/4, x+3/4, z+1/4'
9 '-x, -y+1/2, z+1/2'
10 '-x, -y+1, z+1'
11 '-x+1/2, -y+1/2, z+1'
12 '-x+1/2, -y+1, z+1/2'
13 'y+3/4, -x+1/4, z+3/4'
14 'y+3/4, -x+3/4, z+5/4'
15 'y+5/4, -x+1/4, z+5/4'
16 'y+5/4, -x+3/4, z+3/4'
17 'x, -y, -z'
18 'x, -y+1/2, -z+1/2'
19 'x+1/2, -y, -z+1/2'
20 'x+1/2, -y+1/2, -z'
21 '-y+1/4, -x+3/4, -z+3/4'
22 '-y+1/4, -x+5/4, -z+5/4'
23 '-y+3/4, -x+3/4, -z+5/4'
24 '-y+3/4, -x+5/4, -z+3/4'
25 '-x, y+1/2, -z+1/2'
26 '-x, y+1, -z+1'
27 '-x+1/2, y+1/2, -z+1'
28 '-x+1/2, y+1, -z+1/2'
29 'y+3/4, x+3/4, -z+1/4'
30 'y+3/4, x+5/4, -z+3/4'
31 'y+5/4, x+3/4, -z+3/4'
32 'y+5/4, x+5/4, -z+1/4'
33 'z, x, y'
34 'z, x+1/2, y+1/2'
35 'z+1/2, x, y+1/2'
36 'z+1/2, x+1/2, y'
37 'z+1/4, -y+1/4, x+1/4'
38 'z+1/4, -y+3/4, x+3/4'
39 'z+3/4, -y+1/4, x+3/4'
40 'z+3/4, -y+3/4, x+1/4'
41 'z+1/2, -x, -y+1/2'
42 'z+1/2, -x+1/2, -y+1'
43 'z+1, -x, -y+1'
44 'z+1, -x+1/2, -y+1/2'
45 'z+3/4, y+3/4, -x+1/4'
46 'z+3/4, y+5/4, -x+3/4'
47 'z+5/4, y+3/4, -x+3/4'
48 'z+5/4, y+5/4, -x+1/4'
49 '-z, x, -y'
50 '-z, x+1/2, -y+1/2'
51 '-z+1/2, x, -y+1/2'
52 '-z+1/2, x+1/2, -y'
53 '-z+3/4, -y+1/4, -x+3/4'
54 '-z+3/4, -y+3/4, -x+5/4'
55 '-z+5/4, -y+1/4, -x+5/4'
56 '-z+5/4, -y+3/4, -x+3/4'
57 '-z+1/2, -x, y+1/2'
58 '-z+1/2, -x+1/2, y+1'
59 '-z+1, -x, y+1'
60 '-z+1, -x+1/2, y+1/2'
61 '-z+1/4, y+3/4, x+3/4'
62 '-z+1/4, y+5/4, x+5/4'
63 '-z+3/4, y+3/4, x+5/4'
64 '-z+3/4, y+5/4, x+3/4'
65 '-x+1/4, z+1/4, y+1/4'
66 '-x+1/4, z+3/4, y+3/4'
67 '-x+3/4, z+1/4, y+3/4'
68 '-x+3/4, z+3/4, y+1/4'
69 'y, z+1/2, x+1/2'
70 'y, z+1, x+1'
71 'y+1/2, z+1/2, x+1'
72 'y+1/2, z+1, x+1/2'
73 'x+1/4, z+3/4, -y+3/4'
74 'x+1/4, z+5/4, -y+5/4'
75 'x+3/4, z+3/4, -y+5/4'
76 'x+3/4, z+5/4, -y+3/4'
77 '-y+1/2, z, -x+1/2'
78 '-y+1/2, z+1/2, -x+1'
79 '-y+1, z, -x+1'
80 '-y+1, z+1/2, -x+1/2'
81 '-x+1/4, -z+1/4, -y+1/4'
82 '-x+1/4, -z+3/4, -y+3/4'
83 '-x+3/4, -z+1/4, -y+3/4'
84 '-x+3/4, -z+3/4, -y+1/4'
85 'y, -z, -x'
86 'y, -z+1/2, -x+1/2'
87 'y+1/2, -z, -x+1/2'
88 'y+1/2, -z+1/2, -x'
89 'x+1/4, -z+3/4, y+3/4'
90 'x+1/4, -z+5/4, y+5/4'
91 'x+3/4, -z+3/4, y+5/4'
92 'x+3/4, -z+5/4, y+3/4'
93 '-y+1/2, -z+1/2, x'
94 '-y+1/2, -z+1, x+1/2'
95 '-y+1, -z+1/2, x+1/2'
96 '-y+1, -z+1, x'
97 '-x+3/4, -y+1/4, -z+1/4'
98 '-x+3/4, -y+3/4, -z+3/4'
99 '-x+5/4, -y+1/4, -z+3/4'
100 '-x+5/4, -y+3/4, -z+1/4'
101 'y+1/2, -x, -z'
102 'y+1/2, -x+1/2, -z+1/2'
103 'y+1, -x, -z+1/2'
104 'y+1, -x+1/2, -z'
105 'x+3/4, y+3/4, -z+3/4'
106 'x+3/4, y+5/4, -z+5/4'
107 'x+5/4, y+3/4, -z+5/4'
108 'x+5/4, y+5/4, -z+3/4'
109 '-y, x, -z+1/2'
110 '-y, x+1/2, -z+1'
111 '-y+1/2, x, -z+1'
112 '-y+1/2, x+1/2, -z+1/2'
113 '-x+3/4, y+1/4, z+1/4'
114 '-x+3/4, y+3/4, z+3/4'
115 '-x+5/4, y+1/4, z+3/4'
116 '-x+5/4, y+3/4, z+1/4'
117 'y+1/2, x+1/2, z+1/2'
118 'y+1/2, x+1, z+1'
119 'y+1, x+1/2, z+1'
120 'y+1, x+1, z+1/2'
121 'x+3/4, -y+3/4, z+3/4'
122 'x+3/4, -y+5/4, z+5/4'
123 'x+5/4, -y+3/4, z+5/4'
124 'x+5/4, -y+5/4, z+3/4'
125 '-y, -x+1/2, z'
126 '-y, -x+1, z+1/2'
127 '-y+1/2, -x+1/2, z+1/2'
128 '-y+1/2, -x+1, z'
129 '-z+3/4, -x+1/4, -y+1/4'
130 '-z+3/4, -x+3/4, -y+3/4'
131 '-z+5/4, -x+1/4, -y+3/4'
132 '-z+5/4, -x+3/4, -y+1/4'
133 '-z+1/2, y, -x'
134 '-z+1/2, y+1/2, -x+1/2'
135 '-z+1, y, -x+1/2'
136 '-z+1, y+1/2, -x'
137 '-z+1/4, x+1/4, y+3/4'
138 '-z+1/4, x+3/4, y+5/4'
139 '-z+3/4, x+1/4, y+5/4'
140 '-z+3/4, x+3/4, y+3/4'
141 '-z, -y+1/2, x'
142 '-z, -y+1, x+1/2'
143 '-z+1/2, -y+1/2, x+1/2'
144 '-z+1/2, -y+1, x'
145 'z+3/4, -x+1/4, y+1/4'
146 'z+3/4, -x+3/4, y+3/4'
147 'z+5/4, -x+1/4, y+3/4'
148 'z+5/4, -x+3/4, y+1/4'
149 'z, y, x+1/2'
150 'z, y+1/2, x+1'
151 'z+1/2, y, x+1'
152 'z+1/2, y+1/2, x+1/2'
153 'z+1/4, x+1/4, -y+3/4'
154 'z+1/4, x+3/4, -y+5/4'
155 'z+3/4, x+1/4, -y+5/4'
156 'z+3/4, x+3/4, -y+3/4'
157 'z+1/2, -y+1/2, -x+1/2'
158 'z+1/2, -y+1, -x+1'
159 'z+1, -y+1/2, -x+1'
160 'z+1, -y+1, -x+1/2'
161 'x+1/2, -z, -y'
162 'x+1/2, -z+1/2, -y+1/2'
163 'x+1, -z, -y+1/2'
164 'x+1, -z+1/2, -y'
165 '-y+3/4, -z+3/4, -x+3/4'
166 '-y+3/4, -z+5/4, -x+5/4'
167 '-y+5/4, -z+3/4, -x+5/4'
168 '-y+5/4, -z+5/4, -x+3/4'
169 '-x+1/2, -z+1/2, y+1/2'
170 '-x+1/2, -z+1, y+1'
171 '-x+1, -z+1/2, y+1'
172 '-x+1, -z+1, y+1/2'
173 'y+1/4, -z+1/4, x+3/4'
174 'y+1/4, -z+3/4, x+5/4'
175 'y+3/4, -z+1/4, x+5/4'
176 'y+3/4, -z+3/4, x+3/4'
177 'x+1/2, z, y'
178 'x+1/2, z+1/2, y+1/2'
179 'x+1, z, y+1/2'
180 'x+1, z+1/2, y'
181 '-y+3/4, z+1/4, x+1/4'
182 '-y+3/4, z+3/4, x+3/4'
183 '-y+5/4, z+1/4, x+3/4'
184 '-y+5/4, z+3/4, x+1/4'
185 '-x+1/2, z+1/2, -y+1/2'
186 '-x+1/2, z+1, -y+1'
187 '-x+1, z+1/2, -y+1'
188 '-x+1, z+1, -y+1/2'
189 'y+1/4, z+3/4, -x+1/4'
190 'y+1/4, z+5/4, -x+3/4'
191 'y+3/4, z+3/4, -x+3/4'
192 'y+3/4, z+5/4, -x+1/4'

loop_
_atom_site_label
_atom_site_type_symbol
_atom_site_fract_x
_atom_site_fract_y
_atom_site_fract_z
_atom_site_occupancy
Si1 Si 0.323900 0.411500 0.499700 1
Al1 Al 0.322500 0.498200 0.411500 1
Cd0 Cd 0.375000 0.375000 0.375000 1
Cd1 Cd 0.447600 0.447600 0.447600 1
Cd2 Cd 0.621900 0.621900 0.621900 1
Cd2_02 Cd 0.599800 0.599800 0.599800 1
O1 O 0.272300 0.374000 0.477100 1
O2 O 0.372900 0.373100 0.523700 1
O3 O 0.351000 0.448900 0.446400 1
O4 O 0.301300 0.450100 0.549000 1

File: public/StructureCollection/zeolite_ca-a.cif
data_zeolite_Ca-A
_chemical_name_mineral 'zeolite Ca-A'
_publ_section_comment
;
zeolite Ca-A: Thoni: Z Krist 142 (1975) 142-160
The crystal structure of hydrated zeolites Tl-A, Ca-A and Ag-A
synthetic  Ca-A
;
_cell_length_a 12.24
_cell_length_b 12.24
_cell_length_c 12.24
_cell_angle_alpha 90
_cell_angle_beta 90
_cell_angle_gamma 90
_cell_volume 1833.77
_symmetry_space_group_name_H-M 'P m -3 m'
_symmetry_Int_Tables_number 221

loop_
_symmetry_equiv_pos_site_id
_symmetry_equiv_pos_as_xyz
1 'x, y, z'
2 '-y, x, z'
3 '-x, -y, z'
4 'y, -x, z'
5 'x, -y, -z'
6 '-y, -x, -z'
7 '-x, y, -z'
8 'y, x, -z'
9 'z, x, y'
10 'z, -y, x'
11 'z, -x, -y'
12 'z, y, -x'
13 '-z, x, -y'
14 '-z, -y, -x'
15 '-z, -x, y'
16 '-z, y, x'
17 '-x, z, y'
18 'y, z, x'
19 'x, z, -y'
20 '-y, z, -x'
21 '-x, -z, -y'
22 'y, -z, -x'
23 'x, -z, y'
24 '-y, -z, x'
25 '-x, -y, -z'
26 'y, -x, -z'
27 'x, y, -z'
28 '-y, x, -z'
29 '-x, y, z'
30 'y, x, z'
31 'x, -y, z'
32 '-y, -x, z'
33 '-z, -x, -y'
34 '-z, y, -x'
35 '-z, x, y'
36 '-z, -y, x'
37 'z, -x, y'
38 'z, y, x'
39 'z, x, -y'
40 'z, -y, -x'
41 'x, -z, -y'
42 '-y, -z, -x'
43 '-x, -z, y'
44 'y, -z, x'
45 'x, z, y'
46 '-y, z, x'
47 '-x, z, -y'
48 'y, z, -x'

loop_
_atom_site_label
_atom_site_type_symbol
_atom_site_fract_x
_atom_site_fract_y
_atom_site_fract_z
_atom_site_occupancy
Si1 Si 0.000000 0.182100 0.371400 1
Ca1 Ca 0.256000 0.256000 0.256000 1
Ca2 Ca 0.198000 0.198000 0.198000 1
O1 O 0.000000 0.224900 0.500000 1
O2 O 0.000000 0.288900 0.288900 1
O3 O 0.114700 0.114700 0.340000 1
